Repository: quantumbeam/BBO-Rietveld

# BBO-Rietveld
Implementation of BBO-Rietveld, automated crystal structure analysis method based on blackbox optimisation.

## Citation
Ozaki, Y., Suzuki, Y., Hawai, T., Saito, K., Onishi, M., and Ono, K.  
Automated crystal structure analysis based on blackbox optimisation.  
<i>npj Computational Materials</i> <b>6</b>, 75 (2020).  
[https://doi.org/10.1038/s41524-020-0330-9](https://doi.org/10.1038/s41524-020-0330-9)

## Usage
__Note: We suppose you are using macOS or Ubuntu and can run docker command without `sudo` permissions.__

1. First, clone this repository to your computer.

2. Build bbo-rietveld docker image on terminal. 

```sh

# Please make sure run following command in this directory
docker build ./docker -t bbo-rietveld
```

3. Run bbo-rietveld container.
```sh
./run.sh
```

4. Open http://127.0.0.1:8888/?token={TOKEN} in your browser, and you can see a window of JupyterLab. The token will be displayed on your terminal like this:
```
...

[I 11:23:41.325 LabApp] The Jupyter Notebook is running at:
[I 11:23:41.325 LabApp] http://900cc3c9314c:8888/?token=126c79b021d40344592d5b066225b32474487cb69f711ffe
[I 11:23:41.325 LabApp]  or http://127.0.0.1:8888/?token=126c79b021d40344592d5b066225b32474487cb69f711ffe

...
```
In this case, you should open `http://127.0.0.1:8888/?token=126c79b021d40344592d5b066225b32474487cb69f711ffe`.

5. Then, open `1_Y2O3.ipynb` or other notebooks on JupyterLab and run notebook cells.

## For expert users
If you are already familiar with Python, you can open notebooks (*.ipynb files) directly in your environment and run it.
It requires following packages:
- [GSAS](https://gsas-ii.readthedocs.io/en/latest/GSASIIscriptable.html) (build 3933)
- [Optuna](https://optuna.readthedocs.io/en/stable/)(0.14.0)
- Jupyter Lab or Jupyter Notebook
- Pandas
- matplotlib

You can install GSAS and Optuna as follows:
```
conda install -y gsas2pkg -c briantoby
pip install git+https://github.com/optuna/optuna.git@v0.14.0
```
In the notebook, you should set `DATA_DIR` and `WORK_DIR` appropriately for your directory.

__Note__  
In recent versions of GSAS, conda may not be able to resolve the dependencies and GSAS installation may fail.  
https://subversion.xray.aps.anl.gov/trac/pyGSAS/wiki/InstallConda  
We have provided a pre-built docker image and recommend using this image.
To pull the docker image, run the following command:  
```
docker pull resnant/bbo-rietveld:v1.0
```
For more information on how to use Docker image, please refer to [run.sh](https://github.com/quantumbeam/BBO-Rietveld/blob/8d4533dc1c436f227205e225fc4bb0c3f6402edf/run.sh#L4).

## Trouble shooting
If you have any problems or questions, please open an issue on GitHub or contact Yuta Suzuki (resnant [at] outlook.jp) by email. 
_Whenever possible, please ask your question via an issue rather than an email._ This will help others who encounter similar problems.

### FAQ
- If port `8888` occupied by other services, following error occurs when you start `run.sh`:
  
  ```Error starting userland proxy: listen tcp 0.0.0.0:8888: bind: address already in use.```
  
  - Please open `run.sh` with a texteditor and modify port binding setting to other port, `18888`, for example:
```
docker run --rm -v ${SCRIPT_DIR}/:/bbo_rietveld -p 18888:8888 -it bbo-rietveld
```
  - Then, Open `http://127.0.0.1:18888/?token={TOKEN}` in your browser to open Jupyter Notebook.

- If you encounter `Unable to find image 'resnant/bbo-rietveld:v1.0' locally` error when you run `run.sh`:
  - Please run `docker image list` on your terminal and make sure that there is `resnant/bbo-rietveld` on REPOSITORY like following.
```sh
resnant@cosmos:~$ docker image list
REPOSITORY              TAG                             IMAGE ID            CREATED             SIZE
resnant/bbo-rietveld    v1.0                            8f6833e9ff59        5 months ago        3.5GB
```

# Dataset
We provide the diffraction and crystallography dataset for Y<sub>2</sub>O<sub>3</sub>, Dy<sub>0.5</sub>Sr<sub>0.5</sub>MnO<sub>3</sub> (DSMO), and LiCoO<sub>2</sub>.

These are distributed according to its original licence.

## Y2O3 and DSMO
- Data source
  - AutoFP repository
    - https://github.com/xpclove/autofp/tree/master/example
- Licence
  - GPL v3
- Citation
  - Cui, X. et al. AutoFP: a GUI for highly automated Rietveld refinement using an expert system algorithm based on  FullProf. J Appl Crystallogr <b>48</b>, 1581–1586 (2015).

## LiCoO2
- Data source
  - PowBase
    - http://www.cristal.org/powbase/index.html
- Licence
  - Copyleft

File: data/LiCoO2/COD/1533825.cif
#------------------------------------------------------------------------------
#$Date: 2016-02-13 21:28:24 +0200 (Sat, 13 Feb 2016) $
#$Revision: 176429 $
#$URL: file:///home/coder/svn-repositories/cod/cif/1/53/38/1533825.cif $
#------------------------------------------------------------------------------
#
# This file is available in the Crystallography Open Database (COD),
# http://www.crystallography.net/
#
# All data on this site have been placed in the public domain by the
# contributors.
#
data_1533825
loop_
_publ_author_name
'Hong Jin K'
'Oh Seung M'
_publ_section_title
;
 Crystal structure and electrochemical performance of Li Ni1-x Cox O2 (0
 <= x < 1.0) according to Co substitution
;
_journal_name_full
'Journal of the Korean Electrochemical Society'
_journal_page_first              1
_journal_page_last               5
_journal_volume                  6
_journal_year                    2003
_chemical_formula_sum            'Co Li O2'
_chemical_name_systematic        'Li (Co O2)'
_space_group_IT_number           166
_symmetry_space_group_name_Hall  '-R 3 2"'
_symmetry_space_group_name_H-M   'R -3 m :H'
_cell_angle_alpha                90
_cell_angle_beta                 90
_cell_angle_gamma                120
_cell_formula_units_Z            3
_cell_length_a                   2.814
_cell_length_b                   2.814
_cell_length_c                   14.048
_cell_volume                     96.337
_citation_journal_id_ASTM        JKESFC
_cod_data_source_file            HongJinK_JKESFC_2003_777.cif
_cod_data_source_block           Co1Li1O2
_cod_original_cell_volume        96.33704
_cod_original_formula_sum        'Co1 Li1 O2'
_cod_database_code               1533825
loop_
_symmetry_equiv_pos_as_xyz
x,y,z
-y,x-y,z
-x+y,-x,z
y,x,-z
-x,-x+y,-z
x-y,-y,-z
-x,-y,-z
y,-x+y,-z
x-y,x,-z
-y,-x,z
x,x-y,z
-x+y,y,z
x+2/3,y+1/3,z+1/3
-y+2/3,x-y+1/3,z+1/3
-x+y+2/3,-x+1/3,z+1/3
y+2/3,x+1/3,-z+1/3
-x+2/3,-x+y+1/3,-z+1/3
x-y+2/3,-y+1/3,-z+1/3
-x+2/3,-y+1/3,-z+1/3
y+2/3,-x+y+1/3,-z+1/3
x-y+2/3,x+1/3,-z+1/3
-y+2/3,-x+1/3,z+1/3
x+2/3,x-y+1/3,z+1/3
-x+y+2/3,y+1/3,z+1/3
x+1/3,y+2/3,z+2/3
-y+1/3,x-y+2/3,z+2/3
-x+y+1/3,-x+2/3,z+2/3
y+1/3,x+2/3,-z+2/3
-x+1/3,-x+y+2/3,-z+2/3
x-y+1/3,-y+2/3,-z+2/3
-x+1/3,-y+2/3,-z+2/3
y+1/3,-x+y+2/3,-z+2/3
x-y+1/3,x+2/3,-z+2/3
-y+1/3,-x+2/3,z+2/3
x+1/3,x-y+2/3,z+2/3
-x+y+1/3,y+2/3,z+2/3
loop_
_atom_site_label
_atom_site_type_symbol
_atom_site_fract_x
_atom_site_fract_y
_atom_site_fract_z
_atom_site_occupancy
_atom_site_U_iso_or_equiv
O1 O-2 0 0 0.2268 1 0.0
Co1 Co+3 0 0 0 1 0.0
Li1 Li+1 0 0 0.5 1 0.0

File: data/LiCoO2/COD/1550397.cif
#------------------------------------------------------------------------------
#$Date: 2019-01-10 12:36:08 +0200 (Thu, 10 Jan 2019) $
#$Revision: 212886 $
#$URL: file:///home/coder/svn-repositories/cod/cif/1/55/03/1550397.cif $
#------------------------------------------------------------------------------
#
# This file is available in the Crystallography Open Database (COD),
# http://www.crystallography.net/
#
# All data on this site have been placed in the public domain by the
# contributors.
#
data_1550397
loop_
_publ_author_name
'Rosolen JM'
'Ballirano P'
'Berrettoni M'
'Decker F'
'Gregorkiewitz M'
_publ_contact_author_email       gregormigu@gmail.com
_publ_contact_author_name        'M Gregorkiewitz'
_publ_section_title
;
 Structural Assessment of the Electrochemical Performance of LixCoO2
 Membrane Electrodes by X-Ray Diffraction and Absorpion Refinements
;
_journal_name_full               Ionics
_journal_page_first              345
_journal_page_last               354
_journal_volume                  3
_journal_year                    1997
_chemical_compound_source        synthetic
_chemical_formula_sum            'Co Li O2'
_chemical_formula_weight         97.87
_chemical_name_systematic
;
Lithium Cobalt Oxide
;
_space_group_IT_number           166
_symmetry_Int_Tables_number      166
_symmetry_space_group_name_Hall  '-R 3 2"'
_symmetry_space_group_name_H-M   'R -3 m :H'
_cell_angle_alpha                90
_cell_angle_beta                 90
_cell_angle_gamma                120
_cell_formula_units_Z            3
_cell_length_a                   2.8185(1)
_cell_length_b                   2.8185(1)
_cell_length_c                   14.0664(2)
_cell_volume                     96.772(5)
_diffrn_radiation_monochromator  graphite
_diffrn_radiation_type           'Cu K\a'
_diffrn_radiation_wavelength     1.5406
_pd_instr_geometry               Bragg-Brentano
_pd_phase_name                   'Lithium Cobalt Oxide LixCoO2, x=1.00'
_refine_ls_goodness_of_fit_all   1.04
_refine_ls_R_I_factor            0.039
_cod_data_source_file            gregorkiewitz97Li1.00CoO2LC.txt
_cod_data_source_block           VESTA_phase_1
_cod_original_cell_volume        96.775(3)
_cod_original_formula_sum        'Li1.00 Co O2'
_cod_database_code               1550397
loop_
_symmetry_equiv_pos_as_xyz
x,y,z
-y,x-y,z
-x+y,-x,z
y,x,-z
-x,-x+y,-z
x-y,-y,-z
-x,-y,-z
y,-x+y,-z
x-y,x,-z
-y,-x,z
x,x-y,z
-x+y,y,z
x+2/3,y+1/3,z+1/3
-y+2/3,x-y+1/3,z+1/3
-x+y+2/3,-x+1/3,z+1/3
y+2/3,x+1/3,-z+1/3
-x+2/3,-x+y+1/3,-z+1/3
x-y+2/3,-y+1/3,-z+1/3
-x+2/3,-y+1/3,-z+1/3
y+2/3,-x+y+1/3,-z+1/3
x-y+2/3,x+1/3,-z+1/3
-y+2/3,-x+1/3,z+1/3
x+2/3,x-y+1/3,z+1/3
-x+y+2/3,y+1/3,z+1/3
x+1/3,y+2/3,z+2/3
-y+1/3,x-y+2/3,z+2/3
-x+y+1/3,-x+2/3,z+2/3
y+1/3,x+2/3,-z+2/3
-x+1/3,-x+y+2/3,-z+2/3
x-y+1/3,-y+2/3,-z+2/3
-x+1/3,-y+2/3,-z+2/3
y+1/3,-x+y+2/3,-z+2/3
x-y+1/3,x+2/3,-z+2/3
-y+1/3,-x+2/3,z+2/3
x+1/3,x-y+2/3,z+2/3
-x+y+1/3,y+2/3,z+2/3
loop_
_atom_site_label
_atom_site_occupancy
_atom_site_fract_x
_atom_site_fract_y
_atom_site_fract_z
_atom_site_adp_type
_atom_site_U_iso_or_equiv
_atom_site_type_symbol
Li 1.0 0 0 0.5 Uiso 0.015(2) Li
Co 1.0 0 0 0 Uiso 0.019(1) Co
O1 1.0 0 0 0.2592(1) Uiso 0.023(1) O

File: data/LiCoO2/COD/4505482.cif
#------------------------------------------------------------------------------
#$Date: 2016-03-24 02:37:24 +0200 (Thu, 24 Mar 2016) $
#$Revision: 179589 $
#$URL: file:///home/coder/svn-repositories/cod/cif/4/50/54/4505482.cif $
#------------------------------------------------------------------------------
#
# This file is available in the Crystallography Open Database (COD),
# http://www.crystallography.net/
#
# All data on this site have been placed in the public domain by the
# contributors.
#
data_4505482
loop_
_publ_author_name
'Lin, Qiyin'
'Li, Qing'
'Gray, Kenneth E.'
'Mitchell, John F.'
_publ_section_title
;
 Vapor Growth and Chemical Delithiation of Stoichiometric LiCoO2Crystals
;
_journal_issue                   3
_journal_name_full               'Crystal Growth &amp; Design'
_journal_page_first              1232
_journal_paper_doi               10.1021/cg201238n
_journal_volume                  12
_journal_year                    2012
_chemical_formula_sum            'Co Li O2'
_chemical_formula_weight         97.87
_chemical_name_systematic
; 
? 
;
_space_group_IT_number           166
_symmetry_cell_setting           trigonal
_symmetry_space_group_name_Hall  '-R 3 2"'
_symmetry_space_group_name_H-M   'R -3 m :H'
_atom_sites_solution_primary     direct
_atom_sites_solution_secondary   difmap
_audit_creation_method           SHELXL-97
_cell_angle_alpha                90.00
_cell_angle_beta                 90.00
_cell_angle_gamma                120.00
_cell_formula_units_Z            3
_cell_length_a                   2.8150(3)
_cell_length_b                   2.8150(3)
_cell_length_c                   14.0516(6)
_cell_measurement_reflns_used    1478
_cell_measurement_temperature    298(2)
_cell_measurement_theta_max      34.34
_cell_measurement_theta_min      4.35
_cell_volume                     96.430(15)
_computing_cell_refinement       'STOE X-AREA'
_computing_data_collection       'STOE X-AREA'
_computing_data_reduction        'STOE X-RED'
_computing_structure_refinement  'SHELXL-97 (Sheldrick, 2008)'
_computing_structure_solution    'SHELXS-97 (Sheldrick, 2008)'
_diffrn_ambient_temperature      298(2)
_diffrn_detector_area_resol_mean 6.67
_diffrn_measured_fraction_theta_full 1.000
_diffrn_measured_fraction_theta_max 1.000
_diffrn_measurement_device_type  'STOE IPDS 2T'
_diffrn_measurement_method       'rotation method'
_diffrn_radiation_monochromator  graphite
_diffrn_radiation_source         'fine-focus sealed tube'
_diffrn_radiation_type           MoK\a
_diffrn_radiation_wavelength     0.71073
_diffrn_reflns_av_R_equivalents  0.0425
_diffrn_reflns_av_sigmaI/netI    0.0153
_diffrn_reflns_limit_h_max       4
_diffrn_reflns_limit_h_min       -4
_diffrn_reflns_limit_k_max       4
_diffrn_reflns_limit_k_min       -3
_diffrn_reflns_limit_l_max       22
_diffrn_reflns_limit_l_min       -22
_diffrn_reflns_number            776
_diffrn_reflns_theta_full        34.28
_diffrn_reflns_theta_max         34.28
_diffrn_reflns_theta_min         4.35
_exptl_absorpt_coefficient_mu    12.685
_exptl_absorpt_correction_T_max  0.9785
_exptl_absorpt_correction_T_min  0.4141
_exptl_absorpt_correction_type   integration
_exptl_absorpt_process_details   '(Coppens, 1970)'
_exptl_crystal_colour            black
_exptl_crystal_density_diffrn    5.056
_exptl_crystal_density_method    'not measured'
_exptl_crystal_description       plate
_exptl_crystal_F_000             138
_exptl_crystal_size_max          0.05
_exptl_crystal_size_mid          0.02
_exptl_crystal_size_min          0.01
_refine_diff_density_max         0.635
_refine_diff_density_min         -1.270
_refine_diff_density_rms         0.207
_refine_ls_extinction_coef       0.020(7)
_refine_ls_extinction_method     none
_refine_ls_goodness_of_fit_ref   1.353
_refine_ls_matrix_type           full
_refine_ls_number_parameters     8
_refine_ls_number_reflns         71
_refine_ls_number_restraints     0
_refine_ls_restrained_S_all      1.353
_refine_ls_R_factor_all          0.0190
_refine_ls_R_factor_gt           0.0190
_refine_ls_shift/su_max          0.000
_refine_ls_shift/su_mean         0.000
_refine_ls_structure_factor_coef Fsqd
_refine_ls_weighting_details
'calc w=1/[\s^2^(Fo^2^)+(0.0280P)^2^+0.1931P] where P=(Fo^2^+2Fc^2^)/3'
_refine_ls_weighting_scheme      calc
_refine_ls_wR_factor_gt          0.0487
_refine_ls_wR_factor_ref         0.0487
_reflns_number_gt                71
_reflns_number_total             71
_reflns_threshold_expression     >2sigma(I)
_cod_data_source_file            cg201238n_si_001.cif
_cod_data_source_block           I
_cod_original_sg_symbol_H-M      'R -3 m'
_cod_database_code               4505482
loop_
_symmetry_equiv_pos_as_xyz
'x, y, z'
'-y, x-y, z'
'-x+y, -x, z'
'y, x, -z'
'x-y, -y, -z'
'-x, -x+y, -z'
'x+2/3, y+1/3, z+1/3'
'-y+2/3, x-y+1/3, z+1/3'
'-x+y+2/3, -x+1/3, z+1/3'
'y+2/3, x+1/3, -z+1/3'
'x-y+2/3, -y+1/3, -z+1/3'
'-x+2/3, -x+y+1/3, -z+1/3'
'x+1/3, y+2/3, z+2/3'
'-y+1/3, x-y+2/3, z+2/3'
'-x+y+1/3, -x+2/3, z+2/3'
'y+1/3, x+2/3, -z+2/3'
'x-y+1/3, -y+2/3, -z+2/3'
'-x+1/3, -x+y+2/3, -z+2/3'
'-x, -y, -z'
'y, -x+y, -z'
'x-y, x, -z'
'-y, -x, z'
'-x+y, y, z'
'x, x-y, z'
'-x+2/3, -y+1/3, -z+1/3'
'y+2/3, -x+y+1/3, -z+1/3'
'x-y+2/3, x+1/3, -z+1/3'
'-y+2/3, -x+1/3, z+1/3'
'-x+y+2/3, y+1/3, z+1/3'
'x+2/3, x-y+1/3, z+1/3'
'-x+1/3, -y+2/3, -z+2/3'
'y+1/3, -x+y+2/3, -z+2/3'
'x-y+1/3, x+2/3, -z+2/3'
'-y+1/3, -x+2/3, z+2/3'
'-x+y+1/3, y+2/3, z+2/3'
'x+1/3, x-y+2/3, z+2/3'
loop_
_atom_site_label
_atom_site_type_symbol
_atom_site_fract_x
_atom_site_fract_y
_atom_site_fract_z
_atom_site_U_iso_or_equiv
_atom_site_adp_type
_atom_site_occupancy
_atom_site_symmetry_multiplicity
_atom_site_calc_flag
_atom_site_refinement_flags
Li1 Li 0.0000 0.0000 0.0000 0.014(2) Uani 1 12 d S
Co1 Co 0.0000 0.0000 0.5000 0.0047(2) Uani 1 12 d S
O1 O 0.0000 0.0000 0.2397(2) 0.0070(5) Uani 1 6 d S
loop_
_atom_site_aniso_label
_atom_site_aniso_U_11
_atom_site_aniso_U_22
_atom_site_aniso_U_33
_atom_site_aniso_U_23
_atom_site_aniso_U_13
_atom_site_aniso_U_12
Li1 0.015(4) 0.015(4) 0.012(4) 0.000 0.000 0.0076(18)
Co1 0.0039(3) 0.0039(3) 0.0065(3) 0.000 0.000 0.00193(14)
O1 0.0058(8) 0.0058(8) 0.0095(10) 0.000 0.000 0.0029(4)
loop_
_atom_type_symbol
_atom_type_description
_atom_type_scat_dispersion_real
_atom_type_scat_dispersion_imag
_atom_type_scat_source
Li Li -0.0003 0.0001 'International Tables Vol C Tables 4.2.6.8 and 6.1.1.4'
O O 0.0106 0.0060 'International Tables Vol C Tables 4.2.6.8 and 6.1.1.4'
Co Co 0.3494 0.9721 'International Tables Vol C Tables 4.2.6.8 and 6.1.1.4'
loop_
_geom_angle_atom_site_label_1
_geom_angle_atom_site_label_2
_geom_angle_atom_site_label_3
_geom_angle
_geom_angle_site_symmetry_1
_geom_angle_site_symmetry_3
O1 Li1 O1 180.00(12) 25 13_444
O1 Li1 O1 84.59(9) 25 25_445
O1 Li1 O1 95.41(9) 13_444 25_445
O1 Li1 O1 95.41(9) 25 13_554
O1 Li1 O1 84.59(9) 13_444 13_554
O1 Li1 O1 180.00(12) 25_445 13_554
O1 Li1 O1 84.59(9) 25 25_455
O1 Li1 O1 95.41(9) 13_444 25_455
O1 Li1 O1 84.59(9) 25_445 25_455
O1 Li1 O1 95.41(9) 13_554 25_455
O1 Li1 O1 95.41(9) 25 13_544
O1 Li1 O1 84.59(9) 13_444 13_544
O1 Li1 O1 95.41(9) 25_445 13_544
O1 Li1 O1 84.59(9) 13_554 13_544
O1 Li1 O1 180.00(12) 25_455 13_544
O1 Li1 Li1 132.30(4) 25 1_445
O1 Li1 Li1 47.70(4) 13_444 1_445
O1 Li1 Li1 47.70(4) 25_445 1_445
O1 Li1 Li1 132.30(4) 13_554 1_445
O1 Li1 Li1 90.0 25_455 1_445
O1 Li1 Li1 90.0 13_544 1_445
O1 Li1 Li1 47.70(4) 25 1_665
O1 Li1 Li1 132.30(4) 13_444 1_665
O1 Li1 Li1 132.30(4) 25_445 1_665
O1 Li1 Li1 47.70(4) 13_554 1_665
O1 Li1 Li1 90.0 25_455 1_665
O1 Li1 Li1 90.0 13_544 1_665
Li1 Li1 Li1 180.0 1_445 1_665
O1 Li1 Li1 90.0 25 1_565
O1 Li1 Li1 90.0 13_444 1_565
O1 Li1 Li1 132.30(4) 25_445 1_565
O1 Li1 Li1 47.70(4) 13_554 1_565
O1 Li1 Li1 47.70(4) 25_455 1_565
O1 Li1 Li1 132.30(4) 13_544 1_565
Li1 Li1 Li1 120.0 1_445 1_565
Li1 Li1 Li1 60.0 1_665 1_565
O1 Li1 Li1 132.30(4) 25 1_455
O1 Li1 Li1 47.70(4) 13_444 1_455
O1 Li1 Li1 90.0 25_445 1_455
O1 Li1 Li1 90.0 13_554 1_455
O1 Li1 Li1 47.70(4) 25_455 1_455
O1 Li1 Li1 132.30(4) 13_544 1_455
Li1 Li1 Li1 60.0 1_445 1_455
Li1 Li1 Li1 120.0 1_665 1_455
Li1 Li1 Li1 60.0 1_565 1_455
O1 Li1 Li1 47.70(4) 25 1_655
O1 Li1 Li1 132.30(4) 13_444 1_655
O1 Li1 Li1 90.0 25_445 1_655
O1 Li1 Li1 90.0 13_554 1_655
O1 Li1 Li1 132.30(4) 25_455 1_655
O1 Li1 Li1 47.70(4) 13_544 1_655
Li1 Li1 Li1 120.0 1_445 1_655
Li1 Li1 Li1 60.0 1_665 1_655
Li1 Li1 Li1 120.0 1_565 1_655
Li1 Li1 Li1 180.0 1_455 1_655
O1 Li1 Li1 90.0 25 1_545
O1 Li1 Li1 90.0 13_444 1_545
O1 Li1 Li1 47.70(4) 25_445 1_545
O1 Li1 Li1 132.30(4) 13_554 1_545
O1 Li1 Li1 132.30(4) 25_455 1_545
O1 Li1 Li1 47.70(4) 13_544 1_545
Li1 Li1 Li1 60.0 1_445 1_545
Li1 Li1 Li1 120.0 1_665 1_545
Li1 Li1 Li1 180.0 1_565 1_545
Li1 Li1 Li1 120.0 1_455 1_545
Li1 Li1 Li1 60.0 1_655 1_545
O1 Co1 O1 180.0 31_445 7
O1 Co1 O1 94.17(10) 31_445 31
O1 Co1 O1 85.83(10) 7 31
O1 Co1 O1 85.83(10) 31_445 7_445
O1 Co1 O1 94.17(10) 7 7_445
O1 Co1 O1 180.0 31 7_445
O1 Co1 O1 94.17(10) 31_445 31_545
O1 Co1 O1 85.83(10) 7 31_545
O1 Co1 O1 94.17(10) 31 31_545
O1 Co1 O1 85.83(10) 7_445 31_545
O1 Co1 O1 85.83(10) 31_445 7_455
O1 Co1 O1 94.17(10) 7 7_455
O1 Co1 O1 85.83(10) 31 7_455
O1 Co1 O1 94.17(10) 7_445 7_455
O1 Co1 O1 180.00(14) 31_545 7_455
O1 Co1 Co1 137.09(5) 31_445 1_665
O1 Co1 Co1 42.91(5) 7 1_665
O1 Co1 Co1 42.91(5) 31 1_665
O1 Co1 Co1 137.09(5) 7_445 1_665
O1 Co1 Co1 90.0 31_545 1_665
O1 Co1 Co1 90.0 7_455 1_665
O1 Co1 Co1 42.91(5) 31_445 1_445
O1 Co1 Co1 137.09(5) 7 1_445
O1 Co1 Co1 137.09(5) 31 1_445
O1 Co1 Co1 42.91(5) 7_445 1_445
O1 Co1 Co1 90.000(1) 31_545 1_445
O1 Co1 Co1 90.0 7_455 1_445
Co1 Co1 Co1 180.0 1_665 1_445
O1 Co1 Co1 90.0 31_445 1_545
O1 Co1 Co1 90.0 7 1_545
O1 Co1 Co1 137.09(5) 31 1_545
O1 Co1 Co1 42.91(5) 7_445 1_545
O1 Co1 Co1 42.91(5) 31_545 1_545
O1 Co1 Co1 137.09(5) 7_455 1_545
Co1 Co1 Co1 120.0 1_665 1_545
Co1 Co1 Co1 60.0 1_445 1_545
O1 Co1 Co1 42.91(5) 31_445 1_455
O1 Co1 Co1 137.09(5) 7 1_455
O1 Co1 Co1 90.0 31 1_455
O1 Co1 Co1 90.0 7_445 1_455
O1 Co1 Co1 137.09(5) 31_545 1_455
O1 Co1 Co1 42.91(5) 7_455 1_455
Co1 Co1 Co1 120.0 1_665 1_455
Co1 Co1 Co1 60.0 1_445 1_455
Co1 Co1 Co1 120.0 1_545 1_455
O1 Co1 Co1 137.09(5) 31_445 1_655
O1 Co1 Co1 42.91(5) 7 1_655
O1 Co1 Co1 90.0 31 1_655
O1 Co1 Co1 90.0 7_445 1_655
O1 Co1 Co1 42.91(5) 31_545 1_655
O1 Co1 Co1 137.09(5) 7_455 1_655
Co1 Co1 Co1 60.0 1_665 1_655
Co1 Co1 Co1 120.0 1_445 1_655
Co1 Co1 Co1 60.0 1_545 1_655
Co1 Co1 Co1 180.0 1_455 1_655
O1 Co1 Co1 90.0 31_445 1_565
O1 Co1 Co1 90.0 7 1_565
O1 Co1 Co1 42.91(5) 31 1_565
O1 Co1 Co1 137.09(5) 7_445 1_565
O1 Co1 Co1 137.09(5) 31_545 1_565
O1 Co1 Co1 42.91(5) 7_455 1_565
Co1 Co1 Co1 60.0 1_665 1_565
Co1 Co1 Co1 120.0 1_445 1_565
Co1 Co1 Co1 180.0 1_545 1_565
Co1 Co1 Co1 60.0 1_455 1_565
Co1 Co1 Co1 120.0 1_655 1_565
Co1 O1 Co1 94.17(10) 13_444 13_554
Co1 O1 Co1 94.17(10) 13_444 13_544
Co1 O1 Co1 94.17(10) 13_554 13_544
Co1 O1 Li1 173.25(13) 13_444 7
Co1 O1 Li1 90.419(13) 13_554 7
Co1 O1 Li1 90.420(13) 13_544 7
Co1 O1 Li1 90.419(13) 13_444 7_445
Co1 O1 Li1 173.25(13) 13_554 7_445
Co1 O1 Li1 90.420(13) 13_544 7_445
Li1 O1 Li1 84.60(9) 7 7_445
Co1 O1 Li1 90.420(13) 13_444 7_455
Co1 O1 Li1 90.420(13) 13_554 7_455
Co1 O1 Li1 173.25(13) 13_544 7_455
Li1 O1 Li1 84.60(9) 7 7_455
Li1 O1 Li1 84.60(9) 7_445 7_455
loop_
_geom_bond_atom_site_label_1
_geom_bond_atom_site_label_2
_geom_bond_distance
_geom_bond_site_symmetry_2
Li1 O1 2.0915(18) 25
Li1 O1 2.0915(18) 13_444
Li1 O1 2.0915(18) 25_445
Li1 O1 2.0915(18) 13_554
Li1 O1 2.0915(18) 25_455
Li1 O1 2.0915(18) 13_544
Li1 Li1 2.8150(3) 1_445
Li1 Li1 2.8150(3) 1_665
Li1 Li1 2.8150(3) 1_565
Li1 Li1 2.8150(3) 1_455
Li1 Li1 2.8150(3) 1_655
Li1 Li1 2.8150(3) 1_545
Co1 O1 1.9218(15) 31_445
Co1 O1 1.9218(15) 7
Co1 O1 1.9218(15) 31
Co1 O1 1.9218(15) 7_445
Co1 O1 1.9218(15) 31_545
Co1 O1 1.9218(15) 7_455
Co1 Co1 2.8150(3) 1_665
Co1 Co1 2.8150(3) 1_445
Co1 Co1 2.8150(3) 1_545
Co1 Co1 2.8150(3) 1_455
Co1 Co1 2.8150(3) 1_655
Co1 Co1 2.8150(3) 1_565
O1 Co1 1.9218(15) 13_444
O1 Co1 1.9218(15) 13_554
O1 Co1 1.9218(15) 13_544
O1 Li1 2.0914(18) 7
O1 Li1 2.0914(18) 7_445
O1 Li1 2.0914(18) 7_455
