Repository: quantumbeam/BBO-Rietveld

# BBO-Rietveld
Implementation of BBO-Rietveld, automated crystal structure analysis method based on blackbox optimisation.

## Citation
Ozaki, Y., Suzuki, Y., Hawai, T., Saito, K., Onishi, M., and Ono, K.  
Automated crystal structure analysis based on blackbox optimisation.  
<i>npj Computational Materials</i> <b>6</b>, 75 (2020).  
[https://doi.org/10.1038/s41524-020-0330-9](https://doi.org/10.1038/s41524-020-0330-9)

## Usage
__Note: We suppose you are using macOS or Ubuntu and can run docker command without `sudo` permissions.__

1. First, clone this repository to your computer.

2. Build bbo-rietveld docker image on terminal. 

```sh

# Please make sure run following command in this directory
docker build ./docker -t bbo-rietveld
```

3. Run bbo-rietveld container.
```sh
./run.sh
```

4. Open http://127.0.0.1:8888/?token={TOKEN} in your browser, and you can see a window of JupyterLab. The token will be displayed on your terminal like this:
```
...

[I 11:23:41.325 LabApp] The Jupyter Notebook is running at:
[I 11:23:41.325 LabApp] http://900cc3c9314c:8888/?token=126c79b021d40344592d5b066225b32474487cb69f711ffe
[I 11:23:41.325 LabApp]  or http://127.0.0.1:8888/?token=126c79b021d40344592d5b066225b32474487cb69f711ffe

...
```
In this case, you should open `http://127.0.0.1:8888/?token=126c79b021d40344592d5b066225b32474487cb69f711ffe`.

5. Then, open `1_Y2O3.ipynb` or other notebooks on JupyterLab and run notebook cells.

## For expert users
If you are already familiar with Python, you can open notebooks (*.ipynb files) directly in your environment and run it.
It requires following packages:
- [GSAS](https://gsas-ii.readthedocs.io/en/latest/GSASIIscriptable.html) (build 3933)
- [Optuna](https://optuna.readthedocs.io/en/stable/)(0.14.0)
- Jupyter Lab or Jupyter Notebook
- Pandas
- matplotlib

You can install GSAS and Optuna as follows:
```
conda install -y gsas2pkg -c briantoby
pip install git+https://github.com/optuna/optuna.git@v0.14.0
```
In the notebook, you should set `DATA_DIR` and `WORK_DIR` appropriately for your directory.

__Note__  
In recent versions of GSAS, conda may not be able to resolve the dependencies and GSAS installation may fail.  
https://subversion.xray.aps.anl.gov/trac/pyGSAS/wiki/InstallConda  
We have provided a pre-built docker image and recommend using this image.
To pull the docker image, run the following command:  
```
docker pull resnant/bbo-rietveld:v1.0
```
For more information on how to use Docker image, please refer to [run.sh](https://github.com/quantumbeam/BBO-Rietveld/blob/8d4533dc1c436f227205e225fc4bb0c3f6402edf/run.sh#L4).

## Trouble shooting
If you have any problems or questions, please open an issue on GitHub or contact Yuta Suzuki (resnant [at] outlook.jp) by email. 
_Whenever possible, please ask your question via an issue rather than an email._ This will help others who encounter similar problems.

### FAQ
- If port `8888` occupied by other services, following error occurs when you start `run.sh`:
  
  ```Error starting userland proxy: listen tcp 0.0.0.0:8888: bind: address already in use.```
  
  - Please open `run.sh` with a texteditor and modify port binding setting to other port, `18888`, for example:
```
docker run --rm -v ${SCRIPT_DIR}/:/bbo_rietveld -p 18888:8888 -it bbo-rietveld
```
  - Then, Open `http://127.0.0.1:18888/?token={TOKEN}` in your browser to open Jupyter Notebook.

- If you encounter `Unable to find image 'resnant/bbo-rietveld:v1.0' locally` error when you run `run.sh`:
  - Please run `docker image list` on your terminal and make sure that there is `resnant/bbo-rietveld` on REPOSITORY like following.
```sh
resnant@cosmos:~$ docker image list
REPOSITORY              TAG                             IMAGE ID            CREATED             SIZE
resnant/bbo-rietveld    v1.0                            8f6833e9ff59        5 months ago        3.5GB
```

# Dataset
We provide the diffraction and crystallography dataset for Y<sub>2</sub>O<sub>3</sub>, Dy<sub>0.5</sub>Sr<sub>0.5</sub>MnO<sub>3</sub> (DSMO), and LiCoO<sub>2</sub>.

These are distributed according to its original licence.

## Y2O3 and DSMO
- Data source
  - AutoFP repository
    - https://github.com/xpclove/autofp/tree/master/example
- Licence
  - GPL v3
- Citation
  - Cui, X. et al. AutoFP: a GUI for highly automated Rietveld refinement using an expert system algorithm based on  FullProf. J Appl Crystallogr <b>48</b>, 1581–1586 (2015).

## LiCoO2
- Data source
  - PowBase
    - http://www.cristal.org/powbase/index.html
- Licence
  - Copyleft

File: data/Y2O3/Y2O3.cif
###############################################################################
# Santos, C.;Strecker, K.;Suzuki, P.A.;Kycia, S.;Silva, O.M.M.;Silva, C\
#.R.M. (2005)
# Materials Research Bulletin 40, 1094-1103
# Stabilization of alpha-SIALONs using a rare-earth mixed oxide (RE2 O3\
#) as sintering additive
# 
# CIF by ICSD-for-WWW,  Copyright 2003 FIZ-Karlsruhe & A.W.Hewat (hewat@ill.fr)
# NOT TO BE PUBLISHED IN ANY FORM. See http://icsd.ill.fr/icsd/conditions.html
###############################################################################

data_153500-ICSD
_database_code_ICSD                153500
_audit_creation_date               2006-10-01
_chemical_name_systematic
'Yttrium oxide'
_chemical_formula_structural       
'Y2 O3'
_chemical_formula_sum              
'O3 Y2'
_publ_section_title                
'O3 Y2'
loop_
_citation_id
_citation_journal_abbrev
_citation_year
_citation_journal_volume
_citation_page_first
_citation_page_last
_citation_journal_id_ASTM
primary 'Materials Research Bulletin' 2005 40 1094 1103 MRBUAC

loop_
_publ_author_name
Santos, C.;Strecker, K.;Suzuki, P.A.;Kycia, S.;Silva, O.M.M.;Silva, C\
.R.M.
_cell_length_a                     10.60796(3)
_cell_length_b                     10.60796(3)
_cell_length_c                     10.60796(3)
_cell_angle_alpha                  90.
_cell_angle_beta                   90.
_cell_angle_gamma                  90.
_cell_volume                       1193.71
_cell_formula_units_Z              16
_symmetry_space_group_name_H-M     'I a -3'
_symmetry_Int_Tables_number        206
_refine_ls_R_factor_all            0.092300
loop_

_symmetry_equiv_pos_site_id
_symmetry_equiv_pos_as_xyz
   1   '-z, x, y+1/2'
   2   'z, x+1/2, -y'
   3   'z+1/2, -x, y'
   4   '-z, -x, -y'
   5   'y+1/2, -z, x'
   6   '-y, z, x+1/2'
   7   'y, z+1/2, -x'
   8   '-y, -z, -x'
   9   'x, y+1/2, -z'
  10   'x+1/2, -y, z'
  11   '-x, y, z+1/2'
  12   '-x, -y, -z'
  13   'z, -x, -y+1/2'
  14   '-z, -x+1/2, y'
  15   '-z+1/2, x, -y'
  16   'z, x, y'
  17   '-y+1/2, z, -x'
  18   'y, -z, -x+1/2'
  19   '-y, -z+1/2, x'
  20   'y, z, x'
  21   '-x, -y+1/2, z'
  22   '-x+1/2, y, -z'
  23   'x, -y, -z+1/2'
  24   'x, y, z'
  25   '-z+1/2, x+1/2, y'
  26   'z+1/2, x, -y+1/2'
  27   'z, -x+1/2, y+1/2'
  28   '-z+1/2, -x+1/2, -y+1/2'
  29   'y, -z+1/2, x+1/2'
  30   '-y+1/2, z+1/2, x'
  31   'y+1/2, z, -x+1/2'
  32   '-y+1/2, -z+1/2, -x+1/2'
  33   'x+1/2, y, -z+1/2'
  34   'x, -y+1/2, z+1/2'
  35   '-x+1/2, y+1/2, z'
  36   '-x+1/2, -y+1/2, -z+1/2'
  37   'z+1/2, -x+1/2, -y'
  38   '-z+1/2, -x, y+1/2'
  39   '-z, x+1/2, -y+1/2'
  40   'z+1/2, x+1/2, y+1/2'
  41   '-y, z+1/2, -x+1/2'
  42   'y+1/2, -z+1/2, -x'
  43   '-y+1/2, -z, x+1/2'
  44   'y+1/2, z+1/2, x+1/2'
  45   '-x+1/2, -y, z+1/2'
  46   '-x, y+1/2, -z+1/2'
  47   'x+1/2, -y+1/2, -z'
  48   'x+1/2, y+1/2, z+1/2'
loop_
_atom_type_symbol
_atom_type_oxidation_number
Y3+     3.
O2-     -2.
 loop_
_atom_site_label
_atom_site_type_symbol
_atom_site_symmetry_multiplicity
_atom_site_Wyckoff_symbol
_atom_site_fract_x
_atom_site_fract_y
_atom_site_fract_z
_atom_site_B_iso_or_equiv
_atom_site_occupancy
Y1 Y3+ 8 b 0.250 0.250 0.250 0.0 1.
Y2 Y3+ 24 d 0.9673(1) 0. 0.250 0.0 1.
O1 O2- 48 e 0.3915(8) 0.1538(8) 0.3800(8) 0.0 1.
loop_
_atom_site_aniso_label
_atom_site_aniso_type_symbol
_atom_site_aniso_U_11
_atom_site_aniso_U_22
_atom_site_aniso_U_33
_atom_site_aniso_U_12
_atom_site_aniso_U_13
_atom_site_aniso_U_23
Y1 Y3+ 0. 0. 0. 0 0 0
Y2 Y3+ 0. 0. 0. 0 0 0
O1 O2- 0. 0. 0. 0 0 0
#End of data_153500-ICSD
